Repository: rycdan/engineering-toolbox

# Engineering Toolbox

A browser-based toolbox for mechanical design, machining, and cryogenic engineering. It combines sourced reference data, transparent calculations, and visual guides. Every result shows its method, source, and limitations, and can be reproduced from its inputs, calculation version, and dataset version.

**Live site:** https://rycdan.github.io/engineering-toolbox/ (GitHub Pages, deployed from `main`)

## Status

| # | Tool | Status |
|---|---|---|
| 1 | Fasteners & Hole Preparation | Planned |
| 2 | Machining Threads & Tolerances | Planned |
| 3 | Shaft & Hole Fits | Planned |
| 4 | Materials | Planned |
| 5 | **Thermal Expansion & Contraction** | **Available** |
| 6 | Conductive Heat Flow | Planned |
| 7 | Bolt Torque & Preload | Planned |
| 8 | Pin & Slot GD&T Guide | Planned |

Planned tools appear in the app with their scope only. They show no inputs or numbers until their data and methods are verified. See [docs/ROADMAP.md](docs/ROADMAP.md).

### Thermal Expansion & Contraction (v1)

- **NIST 6061-T6 aluminum** temperature-dependent model, 4–300 K. Uses the ratio method `Lf = Li(1+ε(Tf))/(1+ε(Ti))` with the source's piecewise 18 K breakpoint and ×10⁻⁵ scaling. Temperatures outside the equation range are blocked.
- **Constant-CTE estimate** with your own coefficient, in two labeled conventions: mean-linear and instantaneous-exponential.
- Inch and metric lengths, K / °C / °F / °R temperatures, and CTE per K or per °F.
- Final length, signed change, strain, mean CTE over the interval, and a length-vs-temperature plot.
- Limitations shown next to the result, plus expandable method and source details.
- Reset, copy record, copy link (the URL reproduces the calculation and records the dataset and calculation versions), and a printable calculation record.

## Run locally

Requires Node.js ≥ 22.12 (developed on Node 24 LTS).

```sh
npm ci                 # install exact locked dependencies
npm run dev            # http://localhost:5173
npm run check          # typecheck + lint + unit/benchmark tests + production build
npx playwright install chromium   # once, for browser checks
npm run e2e            # Playwright checks against the production build
```

All scripts are listed in [docs/GIT_WORKFLOW.md](docs/GIT_WORKFLOW.md#scripts).

## Verification

Engineering calculations are checked against sourced benchmarks, not only against the app's own formula. See [docs/ENGINEERING_METHODS.md](docs/ENGINEERING_METHODS.md#validation-tests-in-tests) and [tests/benchmarks/](tests/benchmarks/).

- **TE-B1:** NIST's published evaluated table for 6061 (Bradley & Radebaugh), 18–300 K.
- **TE-B2:** measured aluminum contraction from NBS Monograph 29 (material-proxy check).
- **TE-B3:** an exact-rational independent re-implementation.
- **TE-B4:** hand-worked constant-CTE cases.
- Invariants (zero ΔT, direction, round trip, unit equivalence) and rejection of invalid or out-of-range input.

## Project layout

```text
src/
  app/          navigation, routing, overview, destination registry
  components/   inputs, plot, source list, planned-tool placeholder
  engineering/  pure calculation functions, units, formatting
  data/         versioned models, materials, sources (dataset version)
  features/     tool UIs (thermal)
tests/
  unit/         units, formatting, engine invariants, URL state
  benchmarks/   sourced and independent benchmark cases
e2e/            Playwright browser checks
docs/           brief, roadmap, methods, data sources, decisions, Git policy
```

# Benchmarks

Independent or source-derived cases. Matching the app's formula against itself does not count as validation. See `docs/ENGINEERING_METHODS.md` → Validation for the full table, and `docs/DATA_SOURCES.md` for provenance.

| ID | File | What it checks |
|---|---|---|
| TE-B1 | `data/nist-bradley-radebaugh-6061.json` | NIST's own evaluated table for 6061 (18–300 K). Checks coefficient transcription, ×10⁻⁵ scaling, and breakpoint |
| TE-B2 | `data/nbs-monograph-29-aluminum.json` | Measured pure-Al contraction vs. the 6061-T6 model (material proxy, 4 % fit error + table resolution) |
| TE-B3 | `data/exact-rational-6061.json` | Exact-rational Python re-implementation of the NIST equation and the ratio method |
| TE-B4 | `thermal-constant-cte.test.ts` | Hand-worked constant-CTE cases (SI and inch/°F, both conventions) |

## Regenerating TE-B3

```python
from fractions import Fraction as F
a, b, c, d = F("-412.77"), F("-0.30389"), F("0.0087696"), F("-0.0000099821")
f, t_low = F("-415.45"), 18

def y(T):
    T = F(T)
    return f if T < t_low else a + b*T + c*T**2 + d*T**3

def final_length(Li, Ti, Tf):
    ei, ef = y(Ti) / 10**5, y(Tf) / 10**5
    return Li * (1 + ef) / (1 + ei)

for Ti, Tf in [("293.15", 77), ("293.15", 4), (293, 4), (77, "293.15"), (300, 4), (4, 300), (20, 293)]:
    Lf = final_length(F(1000), F(Ti), F(Tf))
    print(Ti, Tf, f"{float(Lf):.9f}", f"{float(Lf - 1000):.9f}")
```

File: tests/benchmarks/data/nbs-monograph-29-aluminum.json
{
  "id": "TE-B2",
  "source": "nbs-monograph-29",
  "citation": "R. J. Corruccini and J. J. Gniewek, Thermal Expansion of Technical Solids at Low Temperatures, NBS Monograph 29 (1961), doi:10.6028/NBS.MONO.29, Table 2.1 (Elements), aluminum column. Retrieved 2026-10-22.",
  "quantity": "c = (L293 - LT)/L293 x 1e5 (positive = contraction)",
  "material": "Pure aluminum (measured compilation). NOT 6061-T6: this is a material-proxy check of the NIST 6061-T6 model.",
  "transcription": "From the PDF OCR text layer; visual verification pending (docs/DECISIONS.md Q-004). Excluded: <= 10 K (marked as estimated in the source) and 240 K (OCR text 'lis', ambiguous).",
  "tolerance": "|model - measured| <= 4 % of |measured| (NIST fit error) + 0.5 (half the table resolution)",
  "points": [
    [20, 415], [30, 414], [40, 413], [50, 410], [60, 405], [70, 399], [80, 391], [90, 381],
    [100, 370], [120, 343], [140, 312], [160, 277], [180, 240], [200, 201], [220, 160],
    [260, 75], [273, 45], [280, 30], [293, 0], [300, -16]
  ]
}
